Repository: CYSAKURAEIEN/human-health-check

# 人类紧急求生与健康指南

## 📖 项目简介

这是一本全面的紧急求生与健康指南手册,旨在为人们在面对各种紧急情况、疾病伤害、自然灾难以及野外生存挑战时提供实用的指导和帮助。

**⚠️ 重要声明**:本手册提供的信息仅供参考和教育目的。在实际紧急情况下,请务必优先寻求专业医疗人员的帮助。本手册不能替代专业医疗建议、诊断或治疗。

## 📚 内容目录

### [一、急救与家庭健康手册](docs/01-日常疾病和伤害/README.md)

急救、常见疾病和伤害的处理,以及家庭成员的长期健康照护,分为急救、常见病与长期健康、特殊人群三组。

**急救**
- **基础急救知识**: 现场评估与拨打120、生命体征、气道与复苏体位、心肺复苏与AED、止血、休克、搬运伤员
- **外伤处理**: 割伤、擦伤、烫伤、烧伤、冻伤、咬伤等
- **骨骼损伤**: 骨折、脱臼、扭伤等
- **异物处理**: 眼睛、耳朵、鼻子、喉咙进异物
- **急性症状**: 过敏反应、中暑、失温、电击伤、溺水
- **心脑血管与突发病症**: 中风、心梗、低血糖、癫痫发作、哮喘发作
- **居家与交通意外**: 一氧化碳中毒、车祸现场处理
- **中毒**: 农药鼠药、药物过量与误服、酒精中毒、清洁剂混用

**常见病与长期健康**
- **常见疾病**: 感冒、发烧与退烧药剂量、腹泻与补液、呕吐、食物中毒、便秘、头痛、咳嗽
- **慢性病用药储备**: 突然停药的风险、长期处方、胰岛素储存、用药信息卡
- **口腔问题**: 牙痛、牙脓肿危险信号、牙齿撞掉、拔牙后出血
- **心理健康**: 危机后的正常反应、心理急救、自杀风险、哀伤、儿童心理
- **传染病家庭防控**: 居家隔离、84消毒液配制、腹泻类与呼吸道传染病、疫苗
- **皮肤病与寄生虫**: 疥疮、头虱、臭虫、癣、脓疱疮

**特殊人群**
- **紧急分娩与新生儿护理**: 孕期危险信号、来不及送医时的接生、新生儿黄金一分钟、产后出血
- **老人照护**: 预防跌倒、跌倒后处理、卧床护理、认知障碍与走失
- **儿童安全**: 防溺水、防坠落、防误服、防窒息、防烫伤、乘车安全、防走失
- **月经卫生与避孕**: 月经用品、自制布卫生巾、避孕、紧急避孕

### [二、灾难应对手册](docs/02-灾难应对/README.md)

针对各类自然灾害和人为灾难的预防、应对和自救措施。

- **地质灾害**: 地震(准备、避震、被困与救人)、泥石流、山体滑坡、地面塌陷、火山喷发
- **气象灾害**: 预警信号、台风、洪水与城市内涝、暴风雪、龙卷风、冰雹、高温、干旱、沙尘暴、雷电
- **海洋灾害**: 海啸、风暴潮、离岸流、海上落水、赤潮与有毒海产品、海边游玩安全
- **火灾**: 初期扑救与灭火器、建筑火灾逃生、森林火灾、电气火灾、燃气泄漏
- **人为灾难**: 战乱、化学品泄漏、核与辐射事故、恐怖袭击、踩踏、停电停水
- **应急通信与寻亲**: 家庭通信计划、短信优先、手机省电、对讲机、失散后寻找
- **灾后遗体处理**: 遗体与疫病的误解、防护、辨认记录、临时存放与埋葬

### [三、野外生存指南](docs/03-野外生存/README.md)

从周末徒步的户外安全,到极端环境和长期生存。

**基础**
- **基础生存技能**: 生存优先级、导航定向、取水净水、生火、庇护所、求救信号

**户外安全**(徒步、登山、露营的人先读)
- **户外出行准备与求救**: 行程单、一日徒步装备、迷路与报警定位、等高线
- **涉水、山洪与野外失温**: 山洪征兆、露营选址、过河、落水、非冬季失温
- **毒蘑菇与野菜误食**: 民间鉴别法不可靠、假愈期、易认错的有毒植物
- **马蜂、蜱虫与危险动物**: 马蜂蜇伤、蜱虫取出、旱蚂蟥、蛇、野猪
- **野外伤病处置与转运**: 原地等待还是撤出、伤情记录、就地取材固定、崴脚水泡、搬运

**极端环境**
- **荒岛求生**: 水源获取、食物采集、庇护所建造、求救信号
- **森林求生**: 方向辨别、野外食物、危险动植物识别
- **沙漠求生**: 水源寻找、防晒避暑、沙漠导航
- **雪地/极地求生**: 保暖技巧、防止冻伤、雪地庇护所、雪崩、冰面
- **山地求生**: 高原反应应对、岩石庇护、山地导航、坠落与落石

**长期生存**
- **末日求生**: 长期生存策略、资源储备、社区建设

### [四、动植物培育指南](docs/04-动植物培育/README.md)

常见可食用和有用动植物的培育方法。

- **蔬菜种植**: 播种期与发芽温度、轮作与连作障碍、温床拱棚、堆肥、育苗移栽、病虫害防治、各类蔬菜、冬季缺菜
- **粮食作物**: 水稻、小麦、玉米、土豆、红薯(最高产)、大豆、高粱
- **果树培育**: 选种砧木、定植、整形修剪、施肥、授粉、疏花疏果、防冻、病虫害、结果年限与产量
- **药用植物**: 识别与易混淆的有毒植物、种植采收干燥、常规用法与禁忌、与西药同用的提醒
- **家禽养殖**: 鸡、鸭、鹅的饲养,育雏、自配料、孵化、防疫与人畜共患病、宰杀卫生
- **家畜养殖**: 猪、羊、兔的饲养与繁殖,牛驴等役畜要点,防疫、人畜共患病与屠宰卫生
- **水产养殖**: 池塘与清塘、混养密度、水质与浮头急救、投喂、稻田养鱼养鸭、鱼病、捕捞保鲜、塘边安全
- **留种与育种**: 自花与异花授粉、隔离距离与人工授粉、主要作物留种要点、种子干燥储存、发芽率测试、扦插嫁接、逐年选育、社区种子库
- **薪柴与林地管理**: 每户和窑炉要烧多少柴、热值与干燥、林地产柴量、萌生林轮伐、植树造林、保护森林、其他燃料、省柴、伐木安全

### [五、冶金技术](docs/05-冶金技术/README.md)

末日情况下从零开始的金属冶炼和工具制作。

> ⚠️ **仅限文明崩溃、工业体系瓦解等极端情况。** 高温作业、有毒烟气、熔融金属遇水爆炸,非紧急情况请勿尝试。

- **基础冶金知识**: 炉子建造、燃料选择、温度控制
- **铁的冶炼**: 铁矿识别、炼铁技术、生铁到钢的转化
- **铜的冶炼**: 铜矿处理、青铜制作
- **简易工具锻造**: 刀、斧、锄、镰刀、钉子的制作
- **金属加工技术**: 淬火、回火、退火、正火、渗碳
- **废旧金属回收与铝铸造**: 金属识别、废墟中的好钢、拆解安全、铝的熔铸
- **焊接与连接**: 铆接、锻焊、锡焊、铜焊、电弧焊
- **铸造进阶**: 坩埚炉、型砂与造型、浇注系统、铸铁、铸造缺陷
- **鼓风设备与锻炉**: 皮囊、双作用活塞风箱、水排、锻炉与火的管理
- **钳工与机械加工**: 锯锉钻、攻丝套丝、刮研、车床、公差与互换
- **其他金属**: 锡、铅、锌、金、银的来源、冶炼原理与防护
- **板材与线材**: 退火、轧制与展开、镀锡铁皮、拉丝与电线

### [六、制药技术](docs/06-制药技术/README.md)

文明崩溃、无法获得商业药品时的应对。**重点是提前储备和可行的替代方案,而不是自制。**

> ⚠️ **在有现代医疗可及的情况下,绝不要自制药物。** 本章同时说明哪些药物确实无法自制,以免误信偏方。

- **基础制药知识**: 安全须知、剂量换算与称量误差、储存与有效期、过期药、不良反应与就医时机

# 日常生活技能

## 📋 目录概览

本部分涵盖长期生活中最基础、却最容易被忽视的技能: 怎么把食物存下来、怎么吃才不生病、怎么处理粪便和垃圾、怎么做肥皂、怎么盖一间安全过冬的房子、停电断供时怎么照明和取用能源、衣物破了怎么补、皮毛怎么鞣、怎样安全用电、桌椅农具坏了怎么修。

这些技能平时就用得上,在停水停电、物资短缺或长期自给自足的情况下更是关键——历史上灾后和饥荒中,大量死亡来自营养缺乏病和粪口传播的传染病,而不是灾害本身。

### 内容章节

1. [食物加工与保存](01-食物加工与保存.md) - 晒干、盐腌、发酵、烟熏、窖藏、罐藏、豆腐;高风险食品
2. [营养与营养缺乏病](02-营养与营养缺乏病.md) - 坏血病、脚气病、糙皮病等的识别与预防;特殊人群
3. [卫生设施](03-卫生设施.md) - 应急厕所、旱厕、洗手点、粪便利用、垃圾处理
4. [制皂](04-制皂.md) - 皂荚无患子、草木灰碱水制皂
5. [长期住所](05-长期住所.md) - 选址、防潮、土坯与夯土墙、木结构、抗震、保温、火炕炉灶与烟囱
6. [照明与能源](06-照明与能源.md) - 应急照明、自制油灯蜡烛、燃料储存、发电机、小型太阳能、沼气
7. [纺织、缝补与鞣皮](07-纺织缝补与鞣皮.md) - 缝补针法、纺线、编织织布、皮毛鞣制
8. [家庭用电安全](08-家庭用电安全.md) - 漏电保护器、插线板、大功率电器、电动自行车充电、灾后恢复用电
9. [木工与工具维护](09-木工与工具维护.md) - 工具储备、木材干燥、钉子螺丝与榫卯、换工具柄、修桌椅门窗、磨刀、工具保养
10. [水源工程与供水](10-水源工程与供水.md) - 需水量、保护水源、泉箱、安全挖井与井水消毒、收集雨水、慢砂过滤池、消毒剂量、储存、引水与水锤泵、废水

## ⚠️ 最重要的几条

### 食物安全

- ❌ **不要自制酵米面类食品**(酸汤子、臭碴子、吊浆粑等): 米酵菌酸中毒没有特效药,病死率很高,煮沸也破坏不了
- ❌ **没有压力锅时不要自制蔬菜、肉类罐头**: 沸水杀不死肉毒杆菌芽孢
- ❌ **霉变、发苦的粮食和坚果整批丢弃**: 黄曲霉毒素加热不能破坏
- ✓ 腌菜至少腌20天再吃

### 营养

- 储备粮只解决"饿",还需要豆类、蔬菜(包括豆芽、野菜)
- 冬季缺菜时发豆芽补维生素C
- 坚持吃碘盐

### 卫生

- 厕所距离水源至少30 m,在下坡方向
- 厕所旁必须能洗手
- 新鲜粪便绝不浇菜

### 住所

- 地震多发区的土坯房、夯土房必须做抗震措施(单层、轻屋顶、墙顶圈梁、墙角拉结),否则极易整体倒塌
- 火炕、炉灶、烟囱每年入冬前检查裂缝、清灰;烟囱闸板睡前不要关死;装一氧化碳报警器

### 能源

- 油灯绝不用汽油、酒精;停电照明优先用电池灯
- 木炭、发电机绝不在室内使用;发电机不能反送电接入家庭线路
- **沼气池绝不下池**;有人在池内昏倒,不要直接下去救

### 皮毛

- 剥皮鞣皮戴手套;**绝不处理病死、死因不明的动物的皮**(炭疽、布鲁氏菌病、兔热病)

### 供水

- 厕所、畜圈离水源至少30 m,在下坡方向;井口要有井台和井盖
- **下井前先放灯试火、鼓风换气**;有人在井下昏倒,不要直接下去救
- 浑水先沉淀、过滤,再煮沸或加氯消毒

### 用电

- 漏电保护器每月按一次试验按钮,不能拆除或短接
- 插线板不串插、不接大功率电器;电动自行车不进楼道、不进家充电
- 泡过水的电器和线路,电工检查前不通电

### 工具

- 斧头、锤头松动立即停用修理;刀具向外推,工件夹牢

## 🔗 相关章节

- [动植物培育](../04-动植物培育/README.md) - 食物从哪里来
- [末日求生](../03-野外生存/06-末日求生.md) - 长期生存的整体策略
- [常见疾病-食物中毒](../01-日常疾病和伤害/01-常见疾病.md#食物中毒)、[常见疾病-腹泻](../01-日常疾病和伤害/01-常见疾病.md#腹泻)
- [抗生素制备-感染的预防](../06-制药技术/02-抗生素制备.md#五感染的预防)

---

**返回**: [主目录](../../README.md)

File: docs/07-日常生活技能/16-石灰与建筑材料.md
# 石灰与建筑材料

## 目录
- [先说清楚: 本章的定位](#先说清楚-本章的定位)
- [石灰的循环](#石灰的循环)
- [原料: 哪些石头能烧石灰](#原料-哪些石头能烧石灰)
- [石灰窑](#石灰窑)
- [熟化与陈伏](#熟化与陈伏)
- [石灰砂浆和三合土](#石灰砂浆和三合土)
- [刷墙与消毒](#刷墙与消毒)
- [农业和其他用途](#农业和其他用途)
- [石膏](#石膏)
- [水泥和混凝土: 先回收](#水泥和混凝土-先回收)
- [其他建筑材料](#其他建筑材料)

---

## 先说清楚: 本章的定位

水泥要在约1450°C烧成,小社区很难自己做好;**石灰只要约900°C,一座土窑就能烧出来**。在水泥普及之前的几千年里,砌墙的灰浆、抹墙的白灰、铺地的三合土、刷畜圈的消毒水,靠的都是石灰。它还能改良酸性土、帮助造纸和鞣皮。

本章讲: 怎样找原料、烧石灰、熟化,以及怎样用石灰和其他就地材料造房子。墙体本身怎么盖(土坯、夯土、抗震)见[长期住所](05-长期住所.md),砖瓦的烧制见[陶瓷玻璃与造纸-砖瓦](11-陶瓷玻璃与造纸.md#砖瓦),受力计算见[工程力学与材料](../09-进阶科学与工程/01-工程力学与材料.md)。

```
⚠️ 安全
- 生石灰遇水剧烈放热,能把水烧开,溅出的灰浆会烫伤、烧伤皮肤
- 生石灰粉尘或灰浆溅入眼睛可以致盲
- 受潮的生石灰膨胀发热,堆在木头、干草旁可能引起火灾
- 石灰窑产生一氧化碳(无色无味,能致命),窑内料堆可能坍塌
✓ 处理生石灰、熟化、拌灰浆时戴护目镜、手套,穿长袖,身边备一桶清水
✓ 儿童远离石灰池、灰堆和石灰窑
```

生石灰溅到皮肤上: **先刷去(擦去)干粉,再用大量清水冲洗**,不要先泼少量水。溅入眼睛: 擦去眼周可见的颗粒,马上翻开眼皮用大量清水持续冲洗,尽快就医。化学烧伤的处理见[外伤处理-化学烧伤](../01-日常疾病和伤害/02-外伤处理.md#化学烧伤)。

---

## 石灰的循环

石灰的妙处在于它"绕了一圈又回到石头":

```
1. 煅烧(约900°C以上):    CaCO₃ → CaO + CO₂↑
   石灰石(碳酸钙)        →  生石灰(氧化钙)

2. 熟化(加水):          CaO + H₂O → Ca(OH)₂ + 大量热
   生石灰                 →  熟石灰(氢氧化钙),也叫消石灰

3. 硬化(在空气中):      Ca(OH)₂ + CO₂ → CaCO₃ + H₂O
   熟石灰吸收空气中的二氧化碳 → 又变回坚硬的碳酸钙
```

```
实用结论:
- 窑温低于约840°C时(窑内 CO₂ 浓),石灰石分解极慢,所以要烧到约900°C以上
- 纯石灰石烧透后理论上减重约44%(100 kg 只剩约56 kg)
- 石灰砂浆靠吸收空气中的 CO₂ 硬化: 很慢(外层几周,厚墙深处几年),
  长期泡水、埋在湿土里的部位不会硬化 → 要用水硬性灰浆(见下文)
```

反应原理见[化学-石灰的循环](../08-基础科学知识/03-化学.md#44-石灰的循环-建筑的基础),为什么必须达到约900°C见[化学进阶-熵和吉布斯自由能](../09-进阶科学与工程/05-化学进阶.md#22-熵和吉布斯自由能),减重的计算见[化学-用方程式计算](../08-基础科学知识/03-化学.md#32-用方程式计算)。

---

## 原料: 哪些石头能烧石灰

| 原料 | 在哪里 | 说明 |
|------|--------|------|
| 石灰岩 | 石灰岩山区,常有溶洞、石林、地下河 | 最常用;灰白、青灰色,较纯的烧出来白 |
| 大理岩 | 变质岩地区 | 纯度高,烧出的石灰好,但常比石灰岩难找 |
| 贝壳、螺壳 | 海边、湖边、河边的贝壳堆 | 沿海传统的"蛎灰",先用淡水洗去盐分 |
| 白云岩 | 与石灰岩伴生 | 烧出的是含镁的"镁质石灰",熟化慢,也能用 |
| 泥灰岩(含黏土的石灰岩) | 石灰岩地区 | 烧出的石灰带一定水硬性,适合潮湿处 |

```
判断方法: 滴醋
1. 在石头新鲜的断面上滴几滴醋(或稀盐酸)
2. 立即冒出很多小气泡 → 石灰岩、大理岩、贝壳(碳酸钙)
3. 不冒泡或很弱,但磨成粉后再滴才冒泡 → 可能是白云岩
4. 完全不冒泡 → 不是碳酸盐,不能烧石灰(花岗岩、砂岩、石英等)

选料:
✓ 颜色均匀、致密、没有明显的黄褐色铁锈斑和泥质夹层
✓ 敲成约拳头到10-20 cm大小,块头尽量一致(大块烧不透,碎屑堵风)
✗ 含大量黏土、砂的石头: 烧出来杂质多、熟化不好
```

岩石的识别见[地质矿物与土壤-岩石的三大类](../08-基础科学知识/06-地质矿物与土壤.md#一岩石的三大类)和[建筑和日用材料](../08-基础科学知识/06-地质矿物与土壤.md#31-建筑和日用材料)。

---

## 石灰窑

### 简易立窑(土窑)

最简单的石灰窑是一个竖立的"大炉膛",常常依山坡挖成,从坡上装料、从坡下出灰。

```
结构(间歇式小窑,一窑出几百 kg 到几 t 生石灰):
- 窑膛: 圆筒形或蛋形,内径约1.5-2.5 m,高约2-4 m;依山挖进土坡最省事,
  土坡就是保温层;内壁用耐火石块或砖砌一圈,缝用黏土泥抹严
- 火门/出灰口: 窑底一侧的开口,加燃料、通风,烧完从这里扒出石灰
- 窑顶开口: 装料、排烟;窑底用石块架空成炉箅,让空气从下面进入
```

### 两种装窑方式

```
1. 分烧(单独火膛,适合烧柴):
   窑底用大块石灰石干砌成拱,拱下是火膛,拱上装满石灰石(大块在下);
   在火门持续烧柴,火焰穿过石块向上走;石灰不混燃料灰,比较干净
2. 混烧(分层装料,适合煤、焦炭、木炭):
   底部铺引火柴,然后一层燃料、一层石灰石交替往上装,火从下往上烧;
   连续窑从底部扒出石灰、顶部再加料,可以长期不熄火;石灰混有燃料灰,砌墙改土无妨
```

### 烧制过程

```
1. 头一天小火慢烘: 赶走石块和窑壁里的水分,急火会把石头和窑壁崩裂
2. 逐渐加大火力,保持窑内亮橙色(约900-1000°C;暗红色说明温度不够)
   柴窑大火持续烧2-4天(看窑和石块大小),中间不能断火
3. 烧好后封住火门,慢慢冷却1-2天再出窑,不要往热窑里泼水
4. 用长柄耙子从出灰口扒灰,人不要进窑、不要站在窑顶

怎样判断烧透:
✓ 变轻: 烧前称过的样块,纯碳酸钙理论减重约44%,一般石灰石约35-43%;
  减重远小于这个数 → 没烧透
✓ 敲开: 断面白色或灰白、疏松;中心有石头颜色的硬芯 → 欠烧,挑出重烧
✓ 遇水: 洒一点水很快"嘶嘶"冒汽、发烫、裂成粉;
  很慢才发热、块面发亮呈玻璃状 → 过烧(温度太高或时间太长)

燃料用量(数量级): 每烧出1 kg 生石灰约需干柴1-2 kg,或煤约0.5 kg(间歇窑;连续烧的立窑更省)
→ 一窑几 t 石灰要好几 t 柴,提前一两个月备柴晾干;有煤优先用煤混烧
```

```
⚠️ 窑的危险:
- 一氧化碳: 窑顶和下风处、低洼地不要久留,不要在窑旁睡觉
- 坍塌: 料常会"悬空"(下面烧酥塌陷,上面结成拱),人站上去或钻进去
  捅料会掉入高温窑膛;只用长杆在外面捅;依山的窑雨后土坡可能塌方
- 出窑粉尘大: 戴护目镜和口罩(湿布也行),站在上风处
```

窑的通风和耐火材料见[陶瓷玻璃与造纸-简易升焰窑](11-陶瓷玻璃与造纸.md#简易升焰窑)和[坩埚和耐火砖](11-陶瓷玻璃与造纸.md#坩埚和耐火砖)。

**生石灰的保存**: 出窑后尽快熟化,或装进干燥、有盖的铁桶、陶缸放在高处;不要堆在木地板、草堆旁(受潮发热可能引燃),也不要长期敞放(会慢慢失效)。

![石灰立窑剖面、分烧与混烧、烧制过程和生石灰熟化示意图](../images/lime-kiln.svg)

*图: 依山挖成的立窑(混烧: 一层燃料、一层石灰石),分烧的石拱火膛,烧制四步(保持亮橙色约900-1000°C,柴窑烧2-4天),以及熟化时先放水、再分批放生石灰;熟化和陈伏的细节见下一节*

---

## 熟化与陈伏

### 熟化成石灰膏(砌墙、抹灰用)

```
1. 熟化池: 挖坑用砖石砌壁,或用铁桶、旧铁锅
   ✗ 不要用塑料桶、塑料盆: 温度可接近100°C,塑料会变软、开裂
2. 先放水,再分批放入生石灰块,水量约为生石灰重量的3-4倍(经验值)
   ✗ 不要往一大堆灰上浇少量水,会局部沸腾飞溅
3. 用长柄木耙搅动,人站远、偏开脸: 会冒热汽、沸腾、溅浆
4. 用筛子或竹帘滤去没化开的石渣,流进储灰池;浆面保持一层水隔绝空气
```

```
陈伏: 石灰膏在池里泡着放一段时间再用
- 砌筑用至少2周,抹灰、刷墙用至少1个月;越久越好
  (砌筑砂浆规程 JGJ 98 的最低要求是不少于7天,本书取更稳妥的时间)
- 原因: 过烧的颗粒熟化很慢,没化开就上墙,会在墙里吸水膨胀,
  把灰面顶出小坑、鼓包和裂缝("爆灰");陈伏让它们在池里化完
```

### 消石灰粉(撒地、消毒、改土用)

```
1. 生石灰块摊成薄层,边翻边少量洒水(每100 kg 生石灰约用水40-60 L,经验值;以化成干粉、不成浆为度)
2. 灰块发热、开裂,化成干粉后过筛
⚠️ 粉尘很大,戴护目镜和口罩,在上风处操作
✓ 消石灰粉也会吸收 CO₂ 慢慢失效,用多少化多少,装袋防潮
```

---

## 石灰砂浆和三合土

### 石灰砂浆

```
配比(体积): 石灰膏 : 砂 ≈ 1 : 3
- 砂用干净的河沙,海沙要淡水洗去盐分;拌到铲起来能挂住不流淌
- 几天内用完,用前再翻拌;盖好别让它干

砌筑: 砖、石、土坯先浇水润湿;灰缝约1 cm,饱满不留空;上下错缝
抹灰: 底层 1 : 3 掺切碎的麻丝、稻草("麻刀灰")防裂;面层砂少些(约1 : 1-2),
  薄抹压光;每层不超过约1 cm,上一层半干再抹;头几天保持潮湿,避免暴晒

⚠️ 局限: 强度低、硬化慢,适合1-2层的小房子;
  长期泡水、埋在湿土里的部位(墙基、水池、井壁)会泡软
  → 用石块干砌、水泥砂浆,或下面的水硬性灰浆
```

### 水硬性灰浆: 让石灰在潮湿处也能硬化

古罗马人把石灰和意大利波佐利一带的火山灰混在一起,做出了能在海水中硬化、两千年不坏的灰浆。原理是: 火山灰中的活性二氧化硅、氧化铝能和熟石灰反应,生成类似水泥的水化产物,**不需要空气中的 CO₂ 也能硬化**。

```
能起火山灰作用的材料:
✓ 天然火山灰、浮石粉(火山地区)
✓ 烧黏土粉: 黏土在约600-900°C烧过后磨细(陶窑、砖窑可以顺便烧)
✓ 碎砖、碎瓦、碎陶片磨成的细粉(烧得不太过火的红砖效果较好)
✓ 稻壳、秸秆烧成的白灰(含二氧化硅,效果因来源而异)

粗略配比(体积): 石灰膏 : 火山灰或碎砖粉 : 砂 ≈ 1 : 1 : 2
- 先少量试做: 抹在砖上,养护一周后泡进水里,不软不掉 → 可以用
- 养护期间要保持潮湿(和水泥一样)
用途: 墙基、水池、水窖内壁、井台、浴室、靠地面的墙脚
```

传统上还有一种**糯米灰浆**: 把糯米煮成稀浆拌进石灰砂浆里,明代的城墙、陵墓、海塘都用过,结构致密、耐久。不过它要消耗粮食,食物紧张时不要用。

### 三合土和灰土

```
三合土(传统): 石灰 + 黏土(或黄土)+ 砂(或碎石、碎砖),体积比约1 : 2 : 3,
  具体按土质调整
灰土: 消石灰粉 : 黏性土 ≈ 3 : 7(俗称"三七灰土")或 2 : 8

做法:
1. 土过筛,去掉草根、大石块
2. 和石灰拌匀,洒水到"手握成团,落地开花"(同夯土墙)
3. 分层铺,每层松铺约15-20 cm,夯实
4. 夯完不要马上泡水,保持潮湿、慢慢硬化,一两周后再承重

用途: 室内地面、晒场、墙基下的垫层、道路、水窖的底
✓ 比纯夯土耐水得多,不易起尘、不易长草
```

含水量判断和夯筑方法见[长期住所-夯土墙](05-长期住所.md#夯土墙),地基和墙基见[工程力学-地基](../09-进阶科学与工程/01-工程力学与材料.md#九地基)和[长期住所-好靴子: 墙基](05-长期住所.md#好靴子-墙基),砌筑要点见[工程力学-砌体墙](../09-进阶科学与工程/01-工程力学与材料.md#72-砌体墙)。

---

## 刷墙与消毒

### 白灰水刷墙

```
1. 陈伏好的石灰膏加水调成牛奶状稀浆(可加少量盐或胶水,不易掉粉)
2. 墙面扫净、洒水润湿
3. 用刷子或稻草把薄刷一层,干后再刷,共2-3遍;刷厚了会起皮掉粉

✓ 碱性,能杀灭墙面部分病菌、霉菌,虫子不爱藏身
✓ 白色反光,屋里更亮,外墙夏天不那么热;便宜,每年可重刷
```

### 畜圈、厕所消毒

```
石灰乳: 熟石灰1 kg 加水4-9 L(约10-20%),搅匀,现配现用
✓ 刷畜圈、禽舍的墙面和地面,先清扫粪便垃圾再刷,效果才好
✓ 圈舍门口的消毒池、消毒垫
✓ 旱厕: 每次如厕后撒一把草木灰、干土或少量石灰粉,减少臭味和苍蝇
✓ 病死动物深埋时,尸体上撒生石灰再覆土

⚠️ 干石灰粉撒在干燥地面上消毒作用很弱,而且放久了会失效,
   潮湿的石灰乳刷上去才有用
⚠️ 人的遗体不需要撒石灰,见灾后遗体处理
```

旱厕见[卫生设施-旱厕](03-卫生设施.md#旱厕),病死动物见[卫生设施-病死动物处理](03-卫生设施.md#病死动物处理),人的遗体见[灾后遗体处理](../02-灾难应对/07-灾后遗体处理.md)。

---

## 农业和其他用途

### 改良酸性土

我国南方的红壤、黄壤多偏酸,很多作物长不好。石灰能中和酸性、补充钙,还能让黏重土壤变得松散一些。

```
1. 先测土: 加水搅拌,用紫甘蓝汁或试纸测酸碱性(见地质矿物与土壤-酸碱性)
   - 不酸的土不要撒石灰,碱性土撒了更糟
2. 用量(数量级): 熟石灰约750-1500 kg/ha,酸性重、黏土多的取高值
   - 宁少勿多,一次不要撒太多,隔2-3年再测再撒
   - 生石灰效果更猛,用量减少约四分之一,而且容易烧苗,一般用熟石灰
3. 时间: 在整地时撒开、和土翻匀,过1-2周后再播种、栽苗
4. 和肥料错开:
   ✗ 不要和铵态氮肥(碳铵、硫铵)、尿素、人粪尿、厩肥同时施,
     石灰会让其中的氮变成氨气跑掉,还会把肥"烧"掉
   → 先撒石灰,间隔约1-2周再施粪肥和氮肥
```

石灰硫磺合剂(石灰和硫磺加水熬煮)是传统的果树杀菌杀虫剂,熬制和使用浓度请按专业资料,本书不展开。

土壤酸碱性的测法见[地质矿物与土壤-酸碱性](../08-基础科学知识/06-地质矿物与土壤.md#53-酸碱性),鱼塘清塘用生石灰见[水产养殖-池塘准备](../04-动植物培育/07-水产养殖.md#池塘准备)。

### 其他用途

| 用途 | 怎么用 | 详见 |
|------|--------|------|
| 净水助沉 | 浑水加明矾不起絮时,可先加极少量石灰水;沉淀后仍要过滤和消毒,不能直接喝石灰水 | 见下方链接 |
| 鞣皮去毛 | 生皮泡在石灰水中数天,毛根松动后刮去 | 见下方链接 |
| 造纸蒸煮 | 树皮、稻草和石灰水一起煮,溶去胶质 | 见下方链接 |
| 玉米碱处理 | 少量熟石灰加水煮玉米粒,释放烟酸,防糙皮病 | 见下方链接 |
| 石灰水存蛋 | 新鲜、无裂纹的鸡蛋浸没在澄清的饱和石灰水中,阴凉处可保存几个月 | — |
| 皮蛋(松花蛋) | 传统用生石灰、纯碱、盐、茶叶水调泥包蛋 | ⚠️ 不要加黄丹粉(含铅) |
| 玻璃 | 配料中的石灰让玻璃不溶于水 | 见下方链接 |

净水见[水源工程与供水-多级处理](10-水源工程与供水.md#多级处理),鞣皮见[纺织缝补与鞣皮-植物鞣](07-纺织缝补与鞣皮.md#方法二-植物鞣适合去毛做皮革),造纸见[陶瓷玻璃与造纸-造纸](11-陶瓷玻璃与造纸.md#造纸),玉米见[营养与营养缺乏病-烟酸](02-营养与营养缺乏病.md#烟酸-吃玉米要用碱处理),玻璃见[陶瓷玻璃与造纸-玻璃](11-陶瓷玻璃与造纸.md#玻璃)。

---

## 石膏

石膏是另一种"烧了能再凝固"的矿物。它比石灰硬化快得多,几分钟到半小时就凝固,但不耐水。药用石膏的识别和用量见[动物类与矿物类-石膏](../10-中药材识别与采集/08-动物类与矿物类.md#41-石膏)。

```
原料: 生石膏(二水硫酸钙 CaSO₄·2H₂O),白色或灰白,指甲能划出痕迹,
  滴醋不冒泡;常见于干旱地区、盐湖边、沉积岩层中

烧石膏:
1. 敲碎、磨成粉,在铁锅里小火炒,约150°C左右(远低于烧石灰)
2. 粉会"沸腾"般冒出水汽,冒汽基本停止就停火
   → 得到熟石膏(半水石膏),装罐密封防潮
   ⚠️ 温度过高(几百°C)或炒得太久会"死烧",加水后凝固很慢或不凝固

使用: 石膏粉 : 水 约 3 : 2(重量),调成糊几分钟内用完;
  凝固时发热、略微膨胀,能精确复制模子的细节;只能用在干燥处

用途:
✓ 模具: 铸造用的模型、陶器的注浆模(石膏吸水)
✓ 室内抹灰、做线脚和装饰,比石灰快得多
✓ 点豆腐(用食品级的熟石膏,少量)
✓ 黑板粉笔

⚠️ 固定骨折: 医院打石膏是专业操作,
  缠得太紧会压迫血管神经导致肢体坏死,而且大量石膏凝固发热可能烫伤;
  急救和没有医生时优先用夹板固定,并定时检查手指脚趾的血液循环
```

骨折固定见[骨骼损伤-固定](../01-日常疾病和伤害/03-骨骼损伤.md#4-固定),点豆腐见[食物加工与保存-豆腐](01-食物加工与保存.md#豆腐)。

---

## 水泥和混凝土: 先回收

自己烧水泥需要约1450°C和精确配料,小社区很难做好(原理见[化学-水泥和玻璃](../08-基础科学知识/03-化学.md#49-水泥和玻璃))。最现实的是**回收废墟、仓库、工地里现成的水泥**。

```
回收的袋装水泥:
✓ 能用: 粉末松散,或只有手捏得开的小团(过筛后使用)
✗ 不能用: 结成手捏不碎的硬块 → 已受潮水化,失去胶结能力,砸碎只能当骨料
- 受潮程度不明的,只用在地面、垫层,不做梁和楼板
- 放置越久强度越低;储存时离地、离墙,盖严防潮

水泥有限时优先保证: 井台井壁、水池水窖的防渗 → 墙基、防潮层
  → 厕所防渗地面 → 过梁、圈梁等关键受力部位
  普通墙体用石灰砂浆、土坯就够了

再生骨料(碎混凝土、碎砖):
1. 砸碎(当石子用约2-4 cm,更细的当砂),拣出钢筋、木头、塑料、石膏板
2. 冲洗掉泥土粉尘;碎砖吸水多,拌混凝土前先浇水润湿
✓ 适合地面垫层、基础、非承重墙、路面;重要受力结构尽量用天然碎石和砂

⚠️ 拆废墟要注意:
- 老房子的石棉瓦、管道保温层可能含石棉: 不要砸碎、不要干扫,
  洒水润湿后整块移走,戴口罩
- 敲碎混凝土和砖的粉尘伤肺: 洒水降尘,戴口罩和护目镜
- 危房先看结构,不要在随时可能再塌的建筑里拆料
```

混凝土配合比和养护见[工程力学与材料-混凝土](../09-进阶科学与工程/01-工程力学与材料.md#106-混凝土),拱和过梁见[工程力学与材料-拱](../09-进阶科学与工程/01-工程力学与材料.md#71-拱)。

---

## 其他建筑材料

| 材料 | 要点 | 详见 |
|------|------|------|
| 土坯 | 黏土掺草,模压晒干;怕水,需要墙基和屋檐 | 长期住所-土坯墙 |
| 夯土 | 模板内分层夯实;整体性好,需人力 | 长期住所-夯土墙 |
| 砖、瓦 | 黏土烧制约900-1000°C;欠火砖怕水 | 陶瓷玻璃与造纸-砖瓦 |
| 石材 | 选无裂纹、风化不严重的;干砌或灰浆砌 | 地质矿物与土壤 |
| 木材 | 干燥后使用,离地防腐防虫 | 木工与工具维护-木材 |
| 茅草、芦苇 | 屋面坡度要陡(约45°以上)才不漏;怕火 | — |
| 竹子 | 轻、韧,可做框架、编墙抹泥;砍后泡水或烟熏防虫 | — |

```
石材: 墙基、墙脚、台阶、柱础优先用石头;石墙下大上小,
  长石块横穿墙体做"丁石"拉结;干砌石墙要厚,缝用小石块塞紧
  ⚠️ 地震区不加拉结和圈梁的乱石墙很危险,措施同生土房屋
茅草屋顶: 干草捆成束,从檐口向上一层压一层铺,厚约20-30 cm
  ⚠️ 极易着火: 烟囱要高出屋面、远离草顶,周围备水
竹编抹泥墙: 竹篾编成墙板,两面抹草泥,干后刷白灰;轻,地震中较安全
```

土坯和夯土见[长期住所-土坯墙](05-长期住所.md#土坯墙)、[夯土墙](05-长期住所.md#夯土墙),抗震措施见[长期住所-抗震](05-长期住所.md#抗震-生土房屋的生死线),木结构见[长期住所-简易木结构](05-长期住所.md#简易木结构),木材见[木工与工具维护-木材](09-木工与工具维护.md#木材),砖瓦见[陶瓷玻璃与造纸-砖瓦](11-陶瓷玻璃与造纸.md#砖瓦),外墙抹面见[长期住所-外墙抹面](05-长期住所.md#外墙抹面)。

---

## 📝 石灰与建筑材料要点

```
1. 石灰的循环: 石灰石约900°C烧成生石灰 → 加水熟化成熟石灰 → 吸收 CO₂ 又变回石头
2. 原料滴醋冒泡才能烧石灰;烧透的石灰变轻(纯的减重约44%)、没有硬芯、遇水剧烈发热
3. 生石灰溅到身上先刷去再冲水;处理时戴护目镜手套;不用塑料桶熟化
4. 石灰窑有一氧化碳和坍塌的危险,人不进窑、不上窑顶,只用长杆操作
5. 石灰膏要陈伏: 砌墙至少2周,抹灰至少1个月,否则墙面"爆灰"
6. 石灰砂浆约1 : 3;潮湿处加烧黏土粉、碎砖粉或火山灰做成水硬性灰浆
7. 三合土、灰土分层夯实,做地面和墙基垫层
8. 石灰乳刷畜圈、厕所、墙面;改良酸性土要先测、少量、和粪肥氮肥错开
9. 石膏约150°C炒成熟石膏,几分钟凝固,做模具和抹灰,不耐水
10. 回收的水泥结硬块就不能用;有限的水泥优先给井、水池、墙基和关键受力处
```

---

**下一章**: [绳索与结绳](17-绳索与结绳.md)
**返回**: [章节目录](README.md) | [主目录](../../README.md)
